Repository: Breezyryu/BDT_dev

# BatteryDataTool (배터리데이터툴)

배터리 충방전 시험 데이터 분석 및 시각화 데스크톱 애플리케이션입니다.

## 주요 기능

| 탭 | 설명 |
|---|---|
| **현황** | Toyo / PNE 충방전기의 채널별 사용 현황 실시간 모니터링 |
| **사이클데이터** | 충방전 원시데이터로부터 Cycle 수명 및 Profile 분석 |
| **세트 결과** | Battery Status Log 및 ECT(ChemBatt) 결과 분석 |
| **dV/dQ 분석** | 미분 용량 분석 (Differential Voltage Analysis) |
| **패턴 수정** | 충방전 패턴 편집 및 수정 |

## 요구 사항

- Python 3.12 이상
- Windows (ODBC 데이터베이스 연결 및 PyInstaller 빌드 환경)
- 충방전기 DB 접근을 위한 ODBC 드라이버

## 의존성 설치

[uv](https://github.com/astral-sh/uv) 패키지 매니저를 사용합니다.

```bash
uv sync
```

또는 pip을 사용할 경우:

```bash
pip install -e .
```

## 실행

```bash
python DataTool.py
```

## 빌드 (Windows 실행 파일 생성)

단일 실행 파일 (`DataTool.exe`):

```bat
build_exe_onefile.bat
```

폴더 배포 방식:

```bat
build_exe_onepath.bat
```

UI 파일 재생성 (`.ui` → `.py`):

```bat
build_ui.bat
```

## 프로젝트 구조

```
BDT_dev/
├── DataTool.py              # 메인 애플리케이션
├── DataTool.ico             # 애플리케이션 아이콘
├── DataTool_dev/            # 개발용 디렉토리
│   ├── DataTool_UI.py       # Qt6 UI 생성 코드
│   └── DataTool_UI.ui       # Qt Designer UI 정의 파일
├── docs/                    # 기술 문서 및 SOP
├── build_exe_onefile.bat    # 단일 실행 파일 빌드 스크립트
├── build_exe_onepath.bat    # 폴더 배포 빌드 스크립트
├── build_ui.bat             # UI 파일 컴파일 스크립트
└── pyproject.toml           # 프로젝트 설정 및 의존성
```

## 문서

상세 사용법은 [`docs/`](docs/) 디렉토리의 SOP 문서를 참고하세요.

- [현황 탭 SOP](docs/SOP_현황탭_PPT.md)
- [사이클데이터 탭 SOP](docs/SOP_사이클데이터탭_PPT.md)
- [세트 결과 탭 SOP](docs/SOP_세트결과탭_PPT.md)
- [dV/dQ 분석 탭 SOP](docs/SOP_dVdQ분석탭_PPT.md)
- [패턴 수정 탭 SOP](docs/SOP_패턴수정탭_PPT.md)

File: wiki/19_bdt_history/260419_F1_GITT_Ds_심화분석.md
# F1. GITT → D_s 추출 — 심화 분석 (물리·구현·BDT 연결)

**날짜**: 2026-04-19
**도메인 지식 노트**: [[260419_GITT_확산계수_추출]] (`docs/vault/03_Battery_Knowledge/`)
**선행 문서**:
- [F1-F8 심화분석 통합](260419_ampworks_심화분석_F1-F8.md)
- [기능별 정밀분석](260419_ampworks_정밀분석_기능별.md)
**라이센스**: [ampworks BSD-3-Clause](../../licenses/ampworks-BSD-3.txt)

---

## 목차

1. [배경 — 왜 F1 을 첫 차용 후보로 택했나](#1-배경)
2. [물리·수학 기반 요약](#2-물리수학-기반)
3. [ampworks 구현 소스 정밀 해부](#3-ampworks-구현-해부)
4. [BDT 통합 설계](#4-bdt-통합-설계)
5. [검증 전략](#5-검증-전략)
6. [리스크 매트릭스·완화](#6-리스크-매트릭스)
7. [확장·향후 방향](#7-확장-방향)

---

## 1. 배경

### 1.1 현재 BDT 의 GITT 처리 상태
- **입력**: `GITT(full)` 카테고리로 분류된 60 loop group (Phase 1 분류기 기준)
- **처리**: voltage·current profile 시각화 + dQ/dV 플롯만 제공
- **결과물**: 정량적 D_s 값 없음 — 연구자가 수기로 Excel 계산

### 1.2 F1 차용 시 기대 효과
| 지표 | 현재 | F1 이식 후 |
|------|------|-----------|
| D_s 추출 | 수기 (Excel, per-pulse) | 자동 (SOC 배열 × 수십 pulse) |
| 실험당 처리 시간 | 2-4시간 | < 1초 |
| 결과 표준화 | 연구자별 상이 | 단일 알고리즘 |
| 불확실성 리포트 | 없음 | ±σ 자동 (F8 결합 시) |
| 반셀 지원 | 프로파일만 | D_s 양·음극 개별 |

### 1.3 차용 대상 기능 범위
ampworks `gitt/_extract_params.py` 의 `extract_params(data, radius, tmin, tmax, return_all)` 함수 1개. 약 100줄.

---

## 2. 물리·수학 기반

> 상세 유도·SOC 의존성·GITT 프로토콜 설계 원리는 **[[260419_GITT_확산계수_추출]]** 참조. 본 문서는 구현에 필요한 최소 요약만 수록.

### 2.1 핵심 공식
```
D_s = (4/9π) · (r · dE/dt / dU/d√t)²
```
- r: 입자 반경 [m]
- dE/dt: pulse 간 E_eq 변화율
- dU/d√t: pulse 내 √t vs V 선형회귀 기울기

### 2.2 측정 개념 도식
```
V(t)
 ▲
 │  ┌─pulse─┐                        ┌─pulse─┐
 │  │  ●●   │                        │  ●●   │
 │  │    ●●─┤  rest(relaxation)      │    ●●─┤
 │──┘      ●─────────●━━━━━━━━━━━────┘      ●─────●━━━...
 │                   ↑ E_eq,1                     ↑ E_eq,2
 │                   └─── dE = E_eq,2 − E_eq,1 ───┘
 │
 └──────────────────────────────────────────────► t

pulse 내부 확대 (√t 축):
 V ▲
   │   Sand slope m
   │  ╲___                    m = dU/d√t
   │     ╲___                 b = E_eq (회귀 절편)
   │         ╲___
   │             ╲___━━━━━━━
   │                        
   └────────────────── √t
         tmin      tmax
```

### 2.3 알고리즘 핵심 단계
1. **State 분류**: Amps>0→C, Amps<0→D, Amps=0→R
2. **Pulse 감지**: `(State != R) & (prev State == R)` → 누적합
3. **SOC 계산**: `cumtrapz(|I|, t/3600) / max` (정규화)
4. **회귀**: 각 pulse 의 [tmin, tmax] 구간 `√StepTime` vs `Volts` 선형회귀 → `m, b`
5. **dE/dt 산출**: pulse 시작점 V 를 `cumsum(dt_pulse)` 로 gradient
6. **D_s 계산**: 위 공식 적용, SOC 정렬 반환

---

## 3. ampworks 구현 해부

### 3.1 함수 시그니처
```python
def extract_params(
    data: Dataset,           # DataFrame {Seconds, Amps, Volts}
    radius: float,           # 입자 반경 [m]
    tmin: float = 1,         # 회귀 하한 [s]
    tmax: float = 60,        # 회귀 상한 [s]
    return_all: bool = False,
) -> pd.DataFrame | tuple[pd.DataFrame, pd.DataFrame]:
```

### 3.2 라인별 로직 분석

#### 3.2.1 입력 검증
```python
_check_columns(data, {'Seconds', 'Amps', 'Volts'})
_check_only_one(
    [any(Amps>0), any(Amps<0)],
    "data cannot include both charge and discharge segments.",
)
```
→ 충/방전 혼재 데이터는 **에러**. BDT 래퍼에서 **방향별 자동 분할** 필요.

#### 3.2.2 State 분류 + SOC
```python
df['State'] = 'R'
df.loc[Amps>0, 'State'] = 'C'
df.loc[Amps<0, 'State'] = 'D'

Ah = cumulative_trapezoid(|Amps|, Seconds/3600, initial=0)
df['SOC'] = Ah/Ah.max() if charging else 1-Ah/Ah.max()
```
- `Amps==0` 을 R 로 판별 — float 비교 주의: BDT 원본에서 rest 전류가 ±0.0001 mA 정도 남을 가능성. `abs(Amps)<threshold` 필요.
- SOC: 충전은 0→1, 방전은 1→0 방향.

#### 3.2.3 Pulse 감지
```python
pulse = (df.State != 'R') & (df.State.shift(fill_value='R') == 'R')
df['Pulse'] = pulse.cumsum()
```
- 0 = 초기 rest 구간
- 1, 2, ... = 각 pulse (rest→active 전이 카운트)

#### 3.2.4 Relative StepTime
```python
df['StepTime'] = groupby(['Pulse','State'])['Seconds'].transform(
    lambda x: x - x.iloc[0]
)
```
→ 각 pulse·state 시작 기준 상대시간. 회귀 입력.

#### 3.2.5 불완전 사이클 제거
```python
if df.iloc[-1]['State'] != 'R':
    df = df[df['Pulse'] != df['Pulse'].max()]
```
→ 마지막 pulse 가 rest 로 종료 안되면 제외.

#### 3.2.6 회귀 루프 (핵심)
```python
regression = None
for idx, g in df.groupby('Pulse'):
    if idx == 0: continue   # 초기 rest 스킵
    
    rest = g[g.State == 'R']
    pulse = g[g.State != 'R']
    
    pulse_window = pulse[(pulse.StepTime >= tmin) & (pulse.StepTime <= tmax)]
    x = sqrt(pulse_window.StepTime)
    y = pulse_window.Volts
    
    if len(x) <= 1:
        x, y = [0,1], [NaN, NaN]   # 회귀 불가능
    
    result = linregress(x, y)
    regression.append({
        'Pulse': idx,
        'Eeq': result.intercept,
        'Eeq_err': result.intercept_stderr,
        'dUdrt': result.slope,
        'dUdrt_err': result.stderr,
        'dt_rest': rest dt,
        'dt_pulse': pulse dt,
    })
```

#### 3.2.7 D_s 계산
```python
stats['dEdt'] = np.gradient(stats.Volts, np.cumsum(stats.dt_pulse))
params = DataFrame({
    'SOC': stats.SOC,
    'Ds':  4/9/π * (radius * stats.dEdt / stats.dUdrt)**2,
    'Eeq': stats.Eeq,
})
return params.sort_values('SOC')
```

### 3.3 주목할 구현 특징

**장점**:
- ✅ 결측치 robust 처리 (`len(x)<=1` → NaN)
- ✅ 선형회귀 표준편차까지 제공 (`Eeq_err, dUdrt_err`) — F8 uncertainty 연동 용이
- ✅ `return_all` 옵션으로 디버그용 상세 stats 제공

**한계**:
- ❌ tmin=1s 고정 — 샘플링 주기 50ms 인 BDT PNE 는 무의미한 수치
- ❌ state 분류 시 부동소수 허용오차 미고려
- ❌ iR drop 자동 제외 없음 — tmin=1s 로 어느 정도 커버되지만 명시적 보정 부재
- ❌ 반셀 GITT (I=0.4 mA 수준) 도 처리되지만 성능 검증 필요

---

## 4. BDT 통합 설계

### 4.1 모듈 배치 (제안)
```
DataTool_dev_code/analysis/
├─ __init__.py
├─ gitt_params.py          ← 신규: F1 포팅 본체
└─ _common.py              ← 신규: 단위 변환·방향 분할 헬퍼

tools/ampworks_port/f1_gitt/
├─ gitt_extract.py         ← prototype (현 개발용)
├─ validate.py             ← 실데이터 검증 스크립트
└─ results/                ← 검증 출력
```

### 4.2 BDT 어댑터 설계

#### 4.2.1 데이터 로더
```python
# _common.py (신규)
def pne_to_gitt_frame(channel_path: str,
                      tc_range: tuple[int, int] | None = None,
                      ) -> pd.DataFrame:
    """PNE SaveEndData → ampworks 입력 포맷.
    
    cycle_map 기반으로 GITT 구간만 잘라서 반환.
    단위: Seconds [s], Amps [A], Volts [V].
    """
    raw = _cached_pne_restore_files(channel_path)[0]
    # col 17=StepTime[0.01s], 9=Current[uA], 8=Voltage[uV], 27=TotlCycle
    if tc_range:
        raw = raw[raw[27].between(*tc_range)]
    
    # rest 임계값 — PNE 측정 노이즈 허용
    current_A = raw[9] / 1e6
    rest_mask = abs(current_A) < 1e-4   # 0.1 mA 이하 = rest
    current_A = current_A.where(~rest_mask, 0.0)
    
    return pd.DataFrame({
        'Seconds': (raw[19] / 100).values,      # TotTime
        'Amps':    current_A.values,
        'Volts':   (raw[8] / 1e6).values,
    })
```

#### 4.2.2 방향별 자동 분할
```python
def split_by_direction(df: pd.DataFrame) -> dict[str, pd.DataFrame]:
    """한 시험이 charge/discharge 혼재면 각각 분리."""
    has_chg = (df.Amps > 0).any()
    has_dchg = (df.Amps < 0).any()
    if has_chg and not has_dchg:
        return {'charge': df}
    if has_dchg and not has_chg:
        return {'discharge': df}
    # 혼재: 방향 전환점 기준 분할
    direction_change = (np.sign(df.Amps).diff().abs() > 1)
    splits = np.split(df, np.where(direction_change)[0])
    return {
        f'seg_{i}_{"C" if s.Amps.max()>0 else "D"}': s
        for i, s in enumerate(splits) if len(s) > 10
    }
```

#### 4.2.3 본 함수 래퍼
```python
# gitt_params.py
def extract_gitt_params_from_bdt(
    channel_path: str,
    radius_m: float,
    tc_range: tuple[int, int] | None = None,
    tmin: float = 1.0,
    tmax: float = 60.0,
) -> dict[str, pd.DataFrame]:
    """BDT 채널 경로 → SOC-Ds 테이블 (방향별)."""
    df = pne_to_gitt_frame(channel_path, tc_range)
    segments = split_by_direction(df)
    
    results = {}
    for direction, seg in segments.items():
        try:
            params = ampworks_extract_params(seg, radius_m, tmin, tmax)
            results[direction] = params
        except Exception as e:
            _logger.warning(f'{direction}: {e}')
            results[direction] = None
    return results
```

### 4.3 UI 연결점 (Phase 이식 시)
- 프로파일 탭 (`tab_6`) 의 GITT 카테고리 블록 우클릭 → "D_s 추출" 메뉴
- 또는 전용 탭 추가 (기존 DCIR 옵션 그룹과 유사 레이아웃)
- 입력:
  - 양극 반경 r_p [μm] (기본 5)
  - 음극 반경 r_n [μm] (기본 12)
  - tmin/tmax (기본 1, 60 s) — 고급 옵션
- 출력:
  - 테이블: SOC × D_s × E_eq (±σ)
  - 플롯: SOC vs D_s (log scale)
  - 엑셀 시트 추가: `gitt_params_{channel}`

---

## 5. 검증 전략

### 5.1 3-Tier 검증
| Tier | 목적 | 기준 |
|------|------|------|
| **T1. 수치 일치** | ampworks 원본과 동일 입력 → 동일 출력 | ΔD_s < 1% |
| **T2. 물리적 타당성** | BDT 실데이터 D_s 값 범위 | 10⁻¹⁵~10⁻⁹ m²/s |
| **T3. 문헌값 비교** | NMC/흑연 D_s SOC-profile 형상 | 문헌 qualitative 일치 |

### 5.2 T1 수치 일치 테스트
```python
# 가상 GITT 데이터 생성 (analytical answer 있음)
def synth_gitt(D_true, r, I, tau_p, tau_r, n_pulses, dE_dc):
    """Sand 방정식 기반 합성 voltage curve."""
    # ... (생략)
    return df

df = synth_gitt(D_true=1e-11, r=5e-6, ...)
params = extract_params(df, radius=5e-6)
assert abs(params.Ds.mean() - 1e-11) / 1e-11 < 0.05  # 5% 이내
```

### 5.3 T2 실데이터 검증 (필수 체크)
| 실험 | 예상 범위 |
|------|----------|
| 250905 M2-SDI 양극 반셀 (NMC) | 10⁻¹⁰~10⁻¹² m²/s |
| 250905 M2-SDI 음극 반셀 (흑연) | 10⁻¹¹~10⁻¹³ m²/s |
| 251224 M1 ATL Cathode Half | 양극 기대값 |
| 251224 M1 ATL Anode Half | 음극 기대값 |

**각 실험 ≥ 80% pulse 에서 위 범위 안** → 통과.

### 5.4 T3 문헌 비교
NMC622: Park et al. (2014, Electrochim. Acta) — SOC 0.1~0.9 에서 D_s ≈ 10⁻¹¹~10⁻¹⁰, SOC 양끝 급락. 이 형상이 재현되는지 qualitative 확인.

---

## 6. 리스크 매트릭스

| # | 리스크 | 확률 | 영향 | 완화책 | 검증 방법 |
|:-:|--------|:---:|:----:|--------|-----------|
| 1 | PNE rest 구간 전류 float 노이즈 (±0.0001 mA) | 높 | State 오분류 | threshold 1e-4 A | state 분포 히스토그램 |
| 2 | 샘플링 주기 > tmin (1s) 인 데이터 | 중 | 회귀점 부족 → NaN | tmin 사용자 조정 가능 옵션 | pulse 당 샘플수 로그 |
| 3 | 충방전 혼재 시험 에러 | 높 | 실행 실패 | split_by_direction 래퍼 | 방향별 처리 카운트 확인 |
| 4 | 입자 반경 잘못 입력 | 중 | D_s ∝ r² 오차 2~10× | 재료별 프리셋 DB | 결과에 r 값 명시 |
| 5 | IR drop 미제거 | 중 | 회귀 절편 E_eq 왜곡 | tmin=1s 는 보수적 | Eeq 연속성 점검 |
| 6 | LFP 같은 2상 물질 | 중 | 공식 자체 부적합 | 화학종 prefix 감지 → 경고 | 데이터셋 메타 확인 |
| 7 | Rest 시간 부족 (<30min) | 중 | E_eq 미도달 → dE/dt 과소 | rest dt 기록·경고 | `dt_rest < 1800s` 경고 |
| 8 | 마지막 pulse 잘림 | 낮 | 1 pulse 손실 | ampworks 원본 이미 처리 | stats 비교 |

### 6.1 BDT 특수 리스크 — Rest 판별

BDT PNE `.cyc` 의 `StepType` 컬럼은 정확히 3=rest 를 제공하므로, **ampworks 의 `Amps==0` 판별보다 StepType 기반이 더 robust**. 래퍼에서 StepType 을 우선 사용하고 Amps 는 검증용으로만.

---

## 7. 확장 방향

### 7.1 Phase 후보 (F1 이식 후)
1. **반셀 metadata 파일** — `_common/electrode_presets.yaml`:
   ```yaml
   NMC622:     {r_p_um: 5.0, n: 1, LFP_flag: false}
   NMC811:     {r_p_um: 3.5, n: 1, LFP_flag: false}
   graphite:   {r_n_um: 12.0, n: 1, LFP_flag: false}
   LFP:        {r_p_um: 0.5, n: 1, LFP_flag: true}  # 경고 대상
   ```
2. **온도 보정**: Arrhenius 로 `D_s(T_ref)` 정규화
3. **GITT+ICI 통합 출력** — 두 기법을 동일 채널에서 돌려 교차검증

### 7.2 Advanced — 전체 pulse 해 기반 피팅
현재 semi-infinite 근사는 τ_p < r²/D_s 가정. 이를 벗어나면 무한 급수 해 (Doyle-Fuller-Newman) 로 전체 pulse 를 피팅해야 정확. 장기 과제.

### 7.3 PyBaMM 연동
추출한 D_s(SOC) 테이블을 **PyBaMM SPM/P2D 모델 파라미터로 바로 주입** 가능. BDT → 시뮬레이션 파이프라인 완성.

---

## 8. 체크리스트 (Phase 이식 판정 용)

### A. 정확성
- [ ] T1 synthetic 검증 통과 (ΔD_s < 5%)
- [ ] T2 실데이터 4건 물리적 범위 내
- [ ] T3 문헌 qualitative 일치
- [ ] edge cases: 빈 데이터 / NaN 섞임 / 단일 pulse 처리

### B. BDT 통합
- [ ] PNE 로더 동작 (SaveEndData 단위 변환)
- [ ] 충방전 자동 분할 처리
- [ ] cycle_map 기반 GITT 구간 자동 선택
- [ ] 기존 `GITT(full)` 분류와 연결

### C. 성능
- [ ] 100 pulse / 1 채널 < 1s
- [ ] 반셀 시험 (N=120) < 3s

### D. UX
- [ ] 엑셀 출력 컬럼 단위 명기
- [ ] 플롯 축 라벨 한글
- [ ] 실패 시 구체 에러 메시지 (어느 pulse, 왜)
- [ ] 입자 반경 프리셋 제공

### E. 라이센스·문서
- [ ] 파일 헤더 BSD-3 notice
- [ ] 원본 공식 주석 (`# Weppner-Huggins 1977, spherical simplification`)
- [ ] 변경로그 + 도메인 지식 vault 링크

---

## 9. 소요·일정

| 단계 | 공수 | 병렬 가능 |
|------|:---:|:---:|
| T1 synthetic 테스트 작성 | 0.5d | ⬜ |
| 단위 변환·분할 헬퍼 | 0.3d | ⬜ |
| 본 함수 포팅 (ampworks→BDT) | 0.3d | ⬜ |
| T2 실데이터 검증 (4건) | 0.4d | ✅ |
| T3 문헌 비교 | 0.2d | ✅ |
| UI 연결 (프로파일 탭) | 0.3d | ⬜ |
| 변경로그 + vault 업데이트 | 0.1d | ⬜ |
| **합계** | **~2d** | |

이전 추정(1.5d) 대비 검증 강화로 0.5d 증가.

---

## 10. 최종 권고

✅ **F1 은 가장 낮은 리스크·가장 높은 가치의 첫 포팅 대상**.
- 물리·수식 안정 (1977 공식 48년째 산업 표준)
- BDT 실데이터 풍부 (≥ 1000 pulse)
- 구현 단순 (100줄 이내)
- 독립 검증 경로 명확 (synthetic + 문헌)

다음 액션:
1. 본 분석 리뷰 완료 시 → `tools/ampworks_port/f1_gitt/` 생성
2. T1 synthetic 테스트부터 → 녹색등이면 실데이터
3. 이식 판정 체크리스트 A-E 통과 시 proto_.py 이식 Phase 착수

## 관련 문서

- **도메인 지식**: [[260419_GITT_확산계수_추출]] (상세 유도·해석)
- **F1-F8 통합 심화**: [260419_ampworks_심화분석_F1-F8.md](260419_ampworks_심화분석_F1-F8.md)
- **기능별 정밀분석**: [260419_ampworks_정밀분석_기능별.md](260419_ampworks_정밀분석_기능별.md)
- **우선순위 개요**: [260419_ampworks_분석_BDT차용제안.md](260419_ampworks_분석_BDT차용제안.md)
- **스캐폴딩**: [tools/ampworks_port/README.md](../../../tools/ampworks_port/README.md)
